Repository: archiitectures/che126_data_science

## Latest thermal collection and temperature recovery — 2026-10-30

Current local exports: **10,582 distinct contexts**, **13,258 evidence observations**, **5,110 with numeric temperature (+2,419)**. Added 2,200 FSRI bulk-reference contexts and 23 paper contexts; recovered conditions for 196 existing contexts. Full data remain in `datasets/unique_points.csv`; `temperature_resolved_points.csv` is the explicit-temperature subset. **5,472 still lack numeric test conditions**, including 676 temperature-response properties. Bulk references and separator performance remain distinguished. See the [current report](datasets/thermal_temperature_report.md) and `datasets/temperature_gap_audit.csv` for evidence, limits and next actions. Earlier sections below are historical.

## Earlier collection snapshot — 2026-10-26

Current local exports contain **8,320 distinct contexts** and
**10,996 accepted observations**, using `separator-v32` / schema 2.
The pass admitted 2,338 new measurement contexts;
the 3,000-additional-point target was not met.
See the [latest collection report](datasets/collection_latest_report.md)
for material and temperature/property coverage, PDF attribution and validation.
Earlier dated sections below describe earlier snapshots.

# ChE126 battery separator data science

Collect, normalize and trace temperature-dependent separator properties from
patents, manufacturer datasheets, public materials measurements and reviewed
literature imports. Physical simulations and trained prediction models are outside

# Three additional PE separators — 2026-10-14

Added ENTEK **9EPH, 12EPH and 16EPH**: three new separator products, with
**24 validated scalar property records** (eight per product).

Source: [official ENTEK 2021 lithium separator portfolio, page 2, EPH table](https://entek.com/wp-content/uploads/2021/05/Lithium-Prod-Portfolio-21-04-23.pdf).
These are historical manufacturer typical/nominal values, not current product
specification guarantees or independent specimen measurements. All three are
biaxially oriented PE separators, largely composed of UHMWPE. The wet manufacturing
process does not mean that measurements used electrolyte-soaked specimens.

| Property | 9EPH | 12EPH | 16EPH |
|---|---:|---:|---:|
| Nominal thickness, um | 9 | 12 | 16 |
| Basis weight, g/m2 | 4.6 | 6.2 | 8.1 |
| Nominal porosity, % | 48 | 48 | 48 |
| Air permeability time for 100 ml, s | 75 | 95 | 125 |
| Tensile elongation MD, % | 68 | 68 | 81 |
| Tensile elongation TD, % | 249 | 289 | 284 |
| Shrinkage MD, %, 120 C / 1 hour exposure | 9.5 | 7.5 | 9 |
| Shrinkage TD, %, 120 C / 1 hour exposure | 4 | 2 | 3.5 |

The six shrinkage values have a known exposure temperature, not a known
measurement temperature. The other 18 values have no stated temperature.
No 25 C values or continuous temperature dependence were inferred.

## Outputs

- `separator_observations.csv`: the 24 new validated records.
- `combined_separator_observations.csv`: previous reviewed pass plus this pass;
  **28 separator products, 223 scalar records**. This is a consolidated view,
  not another 223 independent additions. Do not concatenate both run outputs
  with this combined file.
- `coverage.json`: missing-property/temperature report.
- `review.json`: nine withheld force/strength values with printed units and bounds.
- `receipts.json`: preserved source-document URLs, timestamps, hashes and raw paths.
- `extract_reviewed.py`: reproducible transcription/import, using the shared
  validator and coverage tools. Run from repository root; refuses output overwrite.
- `summary.json`, `billing_status.json`: counts and cloud status.

Text extraction was checked against a rendered image of the complete page 2
EPH table. The newer 2024 brochure was also inspected, but it does not provide
this EPH table; it was not used to assert that these older values are current.
The 2021 and 2024 PDFs remain preserved under the hash paths in the receipts.

Added two explicit canonical properties to the schema: `basis_weight` (g/m2)
and `air_permeability_time` (s). The latter retains 100 ml volume in conditions;
we do not assume an unstated Gurley instrument or JIS test method. Puncture
reported in `g` and tensile bounds reported in `kg/cm2` remain in review rather
than silently interpreting mass symbols as force units.

## Google status and verification

Read-only gcloud check returned `billingEnabled: false`, with an empty
`billingAccountName`, for `che126-separators-20261012`. No billing configuration
changed and no Google query was executed. Cloud spend for this pass: **$0**.
The previous automatic-review block on re-linking remains unresolved; the user's
question about whether linkage already existed was answered by inspecting it.

53 tests pass; Ruff and Git whitespace checks pass. New product IDs do not overlap
the prior reviewed collection; CSV round-trip validation passes. Public dry/wet
CSV tables and Hugging Face were not changed; the new data is staged locally.

File: data_mining/runs/2026-10-14_three_more/Lithium-Prod-Portfolio-21-04-23_text.txt
SEPARATOR PRODUCT PORTFOLIO
ENTEK Membranes LLC offers a 
broad portfolio of separators for 
Li-primary, Li-metal, and 
Li-ion battery manufacturers, as 
well as a customised separator 
solutions service. 2
EP
EPH
ENTEK manufactures biaxially oriented, polyethylene separators using a unique wet process.   
These separators are largely composed of ultrahigh molecular weight polyethylene (UHMWPE), 
which provides outstanding melt integrity.  They are manufactured commercially in thicknesses 
ranging from 5-20 µm with porosities from 40-65%.   Where battery manufacturers demand ultra-
low impedance, ENTEK offers a ceramic-filled separator.  
Our EP , EPH, and EPX series of separators are manufactured using unique processing technology 
to achieve a broad range of desired performance.
  EP -  traditional separator used in Li primary and Li-ion cells
  EPH - separator choice for higher power applications 
  EPX -  base material used for coated separators
    CF  -  ceramic filled separator for rechargeable Li metal batteries   
Property Units 5EP 7EP 9EP 12EP 16EP 20EP
Nominal Thickness µm 5 7 9 12 16 20
Basis Weight g/m2 2.9 4.0 5.0 6.5 9.0 11.0
Nominal Porosity % 44 44 44 44 44 44
Air Permeability sec/100 ml 110 105 140 145 245 275
Puncture Resistance g 170 215 260 300 455 540
Tensile Strength kg/cm2
MD ≥ 1500 ≥ 1200 ≥ 1300 ≥ 1000 ≥ 1000 ≥ 1100
TD ≥ 1100 ≥ 700 ≥ 900  ≥ 900 ≥ 900 ≥ 900
Tensile Elongation %
MD 30 40 55 115 70 90
TD 140 165 280 280 250 245
Thermal Shrinkage 
@120C, 1 hr %
MD 10.0 10.0 10.0 11.0 11.0 11.0
TD 1.0 3.5 4.5 2.0 2.0 3.0
Property Units 9EPH 12EPH 16EPH
Nominal Thickness µm 9 12 16
Basis Weight g/m2 4.6 6.2 8.1
Nominal Porosity % 48 48 48
Air Permeability sec/100 ml 75 95 125
Puncture Resistance g 255 315 375
Tensile Strength kg/cm2
MD ≥ 1100 ≥ 1000 ≥ 900
TD ≥ 800 ≥ 800 ≥ 700
Tensile Elongation %
MD 68 68 81
TD 249 289 284
Thermal Shrinkage 
@120C, 1 hr %
MD 9.5 7.5 9.0
TD 4.0 2.0 3.5
EPX
Property Units 9EPX 12EPX
Nominal Thickness µm 9 12
Basis Weight g/m2 4 5.5
Nominal Porosity % 54 54
Air Permeability sec/100 ml 45 70
Puncture Resistance g 260 305
Tensile Strength kg/cm2
MD ≥ 1100 ≥ 1000
TD ≥ 700 ≥ 700
Tensile Elongation %
MD 44 60
TD 150 260
Thermal Shrinkage 
@120C, 1 hr %
MD 12.0 10.0
TD 9.0 5.53
CF
Property Units 9CF 12CF
Nominal Thickness µm 9 12
Basis Weight g/m2 4.2 5.3
Nominal Porosity % 65 65
Air Permeability sec/100 ml 35 45
Puncture Resistance g 265 325
Tensile Strength kg/cm2
MD ≥ 1000 ≥ 1000
TD ≥ 800 ≥ 800
Tensile Elongation %
MD 50 45
TD 150 175
Thermal Shrinkage 
@120C, 1 hr %
MD 13.0 14.0
TD 8.0 9.0
ENTEK manufactures a variety of coated separators that include single-side, double-side, and multilayer 
coatings on any of the above base separators.   
• PVDF-coated separators for laminated cells
• Alumina-coated separators with excellent high temperature dimensional stability based upon 
ENTEK’s patented nanoparticle technology (US Patent # 9,847,519)
• 5-layer separator with outer adhesive functional layers and alumina-coated polyolefin base 
separator for laminated cells often used in xEV batteries
This brochure is only intended to show typical properties of ENTEK lithium separators. We encourage purchasers to conduct tests to 
determine final suitability for their specific end uses. 
Coatings for Safety and Lamination
CERAMICCERAMIC
ADHESIVEADHESIVE
CERAMICCERAMIC
ADHESIVEADHESIVE
5-layer Separator
POLYETHYLENEPOLYETHYLENE
Ceramic filler distributed throughout 
the polymer matrix provides excellent 
wettability and ultra-low impedance.www.entek.com
ISO 9001:2015 certified
ACCELERATING THE FUTURE
ENTEK Membranes LLC    •    250 Hansard Ave    •    Lebanon, Oregon,  USA  97355
Graeme Fraser-Bell
VP , Li-Sales & Market
Development
gfbell@entek.com
+44 7713 877032
Andrew Wimer
North American Sales
awimer@entek.com
+1 541 259 3901
Hwa Tay Beng
Asia-Pacific Sales
hbtay@entek.com
+65 9757 9621
Jason Kim - Dong Yang
Country Representative
South Korea
kjhrotc@dy-corp.com
+82 10 8288 7335
James Huang - Pareto
Country Representative
China & Taiwan
james.pareto@msa.hinet.net
+886 963 388 306
